Repository: LaurensvanG/pigment_checker

# Pigment Checker Explorer

### By: Laurens van Giersbergen

---

#### The Pigment Checker
The _Pigment Checker_ is a reference collection of 17th century Dutch paints that have been prepared in the traditional manner of the time. The collection was prepared by students of the _Technical Art History_ Master's programme at the University of Amsterdam to serve as point of reference for researchers in the technical art history field.

The paint squares are applied across 6 traditionally prepared boards with a chalk ground and are grouped by colour.

File: pigment_checker_data.tsv (part 2 of 2)
PCID	Name	Manufacturer	URL	Source	CompositionInfo	ManufacturerInfo	ImportantInfo	ObservationsInitial	Oil?	Oil2?	ObservationsColourTranslucency	Opacity	Resistance	Stringiness	ObservationsGrinding	Details	Shape	Scratching	Smoothness	Impasto	Grittiness	ObservationsApplication	ColourIntensity	Glossiness	HidingPower	TintingStrength	ObservationsMixingLW	ObservationsApplicationLW	ObservationsDrying	DryingSpeed	DryOn	ObservationsWrinkling	HistoricalReferences	OtherPigmentCheckers	PigmentSampled		
4A1	Weld (pot. carbonate/ pot. alum) 	Made in TAH course with Maarten van Bommel (2018)	-	made during TAH Maarten course		"Standard weld lake recipe, recipe 1 (Code: WL-Std):  Put 5 g weld broken into small pieces in a polyester netting bag. Put the bag in a 500 ml beaker and add 300 ml distilled water, soak it overnight (now for 1 hour). Then bring the solution to the boil, with stirring, and boil for 30 minutes. Remove the bag. (If necessary, filter the solution using a glass funnel and folded filters (597½ Whatman)). Add 5 g potassium carbonate (K2CO3) and heat until 80 °C. The pH will be about 11–12. Dissolve 15 g potash alum (KAl(SO4)2•12H2O) in about 90 ml distilled water (this will need to be heated; cool again to room temperature); this is an excess and it will not all be used. Add the alum solution (pH will be about 3) very gradually to the alkaline dye solution with stirring; this will cause effervescence. Continue to add until there is no further effervescence. Check the pH on a regular basis; stop adding the alum solution when the pH is between 6 and 7. Leave to stand overnight for the precipitate to settle. Next the pigment is filtered (or centrifuged) and wash with demineralized water until no colour comes off. To be sure, one can check for access sulphate with the use of a barium chloride solution as this will precipitate. Finally filter to remove all liquid and allow drying. As alternative to filtration one can centrifuge the pigment. Decant some of the supernatant liquid and centrifuge; add distilled water and stir to wash; centrifuge again; repeat several times until no colour comes off, check with barium chloride. Finally filter remaining liquid and dry precipitate in desiccators."	"made by Karina and Ben during Natural dyes and pigments class, 4A1"	flaky pigment	28	1.8	"very translucent, very yellow, less brown than in the other home made pigments. thick glaze like."	1	2	3	very flaky	5	3	3	3	1	1	sticky	4	4	1	4	paint becomes more supple.	"slightly more opaque, but not that much. hiding power has improved."			Dry				Y		
4A2	Weld lake (yellow lake Reseda)	36262	https://www.kremer-pigmente.com/en/pigments/kremer-made-and-historic-pigments/565/lake-made-of-reseda?number=36262	TAH	"Made from weld, (Reseda luteola)"			agglomerations of pigment.	27	1.1	less translucent than the homemade weld pigments	2	4	1	"feels gritty and lot of clumps, hard to disperse the pigments evenly, very coarse."	5	3	3	1	1	5	very grainy and coarse	2	3	1	3	becomes more supple	"brushstrokes become more visible, rather difficult to work with."			Dry	Glossy on right side		UD	Y		
4A3	Weld lake with chalk and alum	Recipe derived from 15th-century Italian recipes for arzica		Annelies van Loon	Made by Annelies van Loon in ±2009 at Maarten van Bommel workshop	"RECIPE 2 – WITH CHALK AND ALUM Recipe derived from 15th-century Italian recipes for arzica: A.P. Torresi, Tecnica artistica a Siena: Alcuni trattati e ricettari del Rinascimento nella Biblioteca degli Intronati, Ferrara 1993: Codex L.XI.41 (Siena, Biblioteca Comunale degli Intronati), no. XX, p. 46. Compare M.P. Merrifield, Original Treatises dating from the XIIth to XVIIIth Centuries on the Arts of Painting, 2 vols., London 1849, vol. II: Segreti per colori (the Bolognese Manuscript), no. 194, pp. 482–5. 3 l distilled water was added to c. 100 g dried weld, broken into small pieces, in a 5 l beaker and the mixture was brought to the boil with stirring. It was left to boil until the volume had reduced to c. 2 l in volume and a deeply coloured solution was produced. Excess plant matter was removed by filtering as above to give c. 1 l of a fairly clear golden-brown solution. Then, while warming gently, a mixture of 8 g potash alum (KAl(SO4)2·12H2O) and 32 g chalk (CaCO3), both finely ground, was added to the solution with constant stirring (the two solids were mixed together before addition as implied by the recipe, but they can be added separately, the alum followed by the chalk). The solution started to foam and a bright yellow precipitate was formed. The pH of the supernatant solution was ~ 6–7. The mixture was then covered, cooled and left to react and settle overnight. The next day the precipitate was lemon yellow; the supernatant liquid was yellow and cloudy, with quite a lot of material still in suspension. The precipitate was of a very fine particle size and a number of filter paper grades were tried before eventually settling on a 12.5 cm Grade 3 Whatman filter paper. It was important to try to get rid of the liquor quickly before it started to ferment, but the precipitate was not allowed to go to dryness. The product was washed thoroughly with distilled water until the filtrate was completely colourless; several aliquots of hot water were used towards the end of the process, which took several days. The precipitate was then taken to dryness and transferred to a desiccator. It was stored over silica gel until thoroughly dried. The resulting pale yellow lake was ground using a mortar and pestle. "	Used in reconstructions 03/2019 for 'Girl with a Pearl Earring' headscarf	Used for MMdP headscarf reconstructions in 03/2019	4.173g + 1.822g oil = 5.89 total		very translucent	1	1			5		3	3	3	1		4	4	1	3							Recipe derived from 15th-century Italian recipes for arzica		N		
4A5	"Orpiment, genuine, King's Yellow, coarse, 17 + gypsum (gesso sottile)"	10700 + 'gesso sottile' from C&R paintings reconstructions cupboard	https://www.kremer-pigmente.com/en/pigments/kremer-made-and-historic-pigments/79/orpiment-genuine?number=10700	TAH / C&R paintings reconstructions cupboard	"arsenic trisulphide, As₂S₃ gyspum CaSO4"	"Orpiment: King´s Yellow, coarse, 175 µ, contains arsenic, toxic. King s Yellow is a sparkling, translucent golden yellow mineral found in hot springs and volcanoes. The origin of the modern name comes from the Latin term auri pigmentum or auripigment, meaning gold paint. Gypsum: unknown source"	Dangerous! Toxic! The mixture with lead white is on the left side instead of the right side.		2 more oil drops of the orpiment mixture already made	more or less 1 part orpiment paint 1 part dry gypsum	little bit darker than orpiment alone. Gypsum has probably change the RI	4	"harder than orpiment alone, more stiff. 4"	2	As gritty as orpiment alone	1	5	5	2	3	5	"more body than orpiment, otherwise it is quite similar"	4	more matte than orpiment alone	not a huge difference than orpiment alone	3	smoother	a lot smoother. Nice to paint. Not sandy anymore.							N		
4A6	Curcuma/turmeric	37220	https://www.kremer-pigmente.com/en/dyes-und-vegetable-color-paints/natural-organic-dyes-und-vegetable-color-paints/597/turmeric-powder			Turmeric from India		Clumpy	30		"Quite translucent with some opaque particles, brownish when thick but fairly bright yellow when thin"	1	1	1	Particles feel 'soft' when grinding. Has some dark inclusions	2	4	4	1	4	5	Clumpy	4	1	1	4	"Seemed a fairly smooth paint, produced a mustard colour"	Surprisingly gritty still							Y		
4B1	"Lead Tin Yellow I deep, changed hue, < 38µm"	10110	https://www.kremer-pigmente.com/en/pigments/kremer-made-and-historic-pigments/11/lead-tin-yellow-deep?number=10110	TAH (small amount)	Lead stannate	"changed hue, < 38 µ, contains lead, toxic."			10	0.5	pastel light yellow	5	1	1	easy to make	2	4	5	4	3	1	paint is smooth but sticky	1	2	4	4	keeps same texture	hard to make a transition from thin to thick			Dry	Has imibed some dust		C2RMF / HSI 10100	Y		
4B2	Lead Tin Yellow II	10120	https://www.kremer-pigmente.com/en/pigments/kremer-made-and-historic-pigments/12/lead-tin-yellow-ii?number=10120	UvA toxic cupboard (finished)	"Pb(Sn,Si)O3"	"yellow lead glass, 0 - 63 µ, contains lead, toxic Vibrant lead-tin glass used in frescos in the thirteenth century. Contains lead: TOXIC!"	Toxic!		10	1	rather opaque	4	1	1	smooth	4	4	2	2	3	5	"clumps in the paint. when you apply dots it is a bit viscous. When appling to a painting, less covering powder than LTY I deep (4B1)"				2	smooth	"very smooth, especially as without lead white is was quite gritty"			Dry	"Looks ""gloopy"" and somewhat glossy"			Y		
4B3	Massicot / Litharge	43010	https://www.kremer-pigmente.com/de/massicot-bleiglaette-43010.html?number=43010	UvA toxic cupboard		"yellow lead oxide, litharge, pieces, contains lead, toxic"	Toxic!	"Was applied after orpiment, maybe with the same brush, which caused a chemical reaction. Explained by Joris Dik: PbO + AsS --> PbS (black) + AsS03 (colourless)"	10	1	rather opaque	4	2	1	went from dry (too much pigment) to loose paint suddenly	5	4	3	3	3	2		1			4	smooth	smooth			Dry	Greyish colour		C2RMF	Y		
4B4	Massicot / Litharge [applied 11-12-20]	43010	https://www.kremer-pigmente.com/de/massicot-bleiglaette-43010.html?number=43010	UvA toxic cupboard		"yellow lead oxide, litharge, pieces, contains lead, toxic"	"Same pigment as 4B4, but was reapplied on 11-12-20 because of the degradation of 4B4"																														
4B5	"Orpiment, genuine, King's Yellow, coarse, 17"	10700	https://www.kremer-pigmente.com/en/pigments/kremer-made-and-historic-pigments/79/orpiment-genuine?number=10700	TAH	"arsenic trisulphide, As₂S₃"	"King´s Yellow, coarse, 175 µ, contains arsenic, toxic. King s Yellow is a sparkling, translucent golden yellow mineral found in hot springs and volcanoes. The origin of the modern name comes from the Latin term auri pigmentum or auripigment, meaning gold paint."	Dangerous! Toxic!		60	5	rather opaque (when thin it is translucent)	4	3	2	takes a lot of oil . A little bit gritty	1	3	3	2	1	5	it feels the pigments clumop out and feels the pigment separates	4	more matte on the thinner part that the thicker	only on the thin layers is possible to see the underdrawing	5	smoother	smooth			Not dry				Y		
4B6	Realgar	10800	https://www.kremer-pigmente.com/en/pigments/kremer-made-and-historic-pigments/81/realgar-genuine	TAH	arsenic sulphide mineral α-As₄S₄	"red orpiment, 175 µ, contains arsenic, toxic. Realgar is a natural orange-red sulphide of arsenic. It is chemically closely related to orpiment. The two minerals are often found in the same deposits."	Dangerous! Toxic!		15	2	rather opaque (when thin it is translucent)	4	3	3	"takes a lot of oil. is quite smooth. less than orpiment, but quite gritty. "	1	4	5	3	2	5	very gritty to apply and becomes sandy after a brushstrokes	5	thicker layer is glossy than the thin layer. (Less glossy when compared with the lakes)	only on the thin layers is possible to see the underdrawing	3	smoother	a lot better when compared whith realgar alone. not sandy when applied			Not dry	"When mixed with lead white, has turned pinkish with a silvery surface"		HSI	Y		
4C1	Weld (Pot. Carb + Kalium and Alum sulfate) 	Made during TAH Mayerne course	-	TAH		"[from logbook Marélise Pollard] • Add 4 grams of weld to 120 ml demi water, boil for 30 min • Let the pot. Car  (3.997g) dissolve in demi water • Sieve the weld solution through a linen cloth into a clean beaker; let it cool down to 50°C  • Add the alum (12.04 g = kalum-aluminumsulfate), and heat up to 80°C. check pH: should be between 6-7 • Slowly add the dissolved potassium carbonate and stir gently  • Convert the mixture to a cylinder glass and let settle • Decant the cylinder 3 times and let it dry"	"Mayerne recipe, Location on pigment checker board: 4C1"	Very flaky	31	1.3	"Pigment rather brownish, but smudges are yellow"	1	3	1	"Very clumpy, takes a long time before it is mixed with the oil"	5	1	4	5	1	1		3	3	1	5	"does not get much smoother, but somewhat thicker"	"somewhat more opaque, just as easy to apply. thick layer is more pleasent to apply, its more smooth than the thin layer"			Dry				N		
4C2	Weld + chalk	Made during TAH Mayerne course	-	TAH		Rec. 1 [made by Jenny Bouboullé]: Weld + calcium carbonate + alum	"Mayerne recipe, Location on pigment checker board 4C2"	"Lots of chalk scales/flakes, coarse"	30	0.9	"turns brown when adding oil, dark caramel colour. fudge"	1	3	2	"was very brown, but turns more yellow during grinding. A very brownish/orange yellow (somewhat like apple syrup) "	5	3	2	4	1	2	"paint tends to flow to the sides, easy to paint with, little paint needed to colour the square in"	2	4	1	1	Adding lead white gives it a more buttery texture	"Opacity increases a lot, somewhat difficult to make a thick/thin transition"			Rubbery	Smooth layer but some dark partiicles within it			Y. TAH stash empty		
4C3	Weld (South of France): Jaune de reseda	Plantes & Couleurs	http://www.couleur-garance.com/Notre-Boutique/en/pigments-for-paint/642-jaune-de-reseda-10ml.html	TAH		Pigment vegetal. Une gamme de 6 laques 100% naturelles spécialement étudiée pour pouvoir couvrir toute la palette des couleurs. Conditionné en pot de verre. Pigment Jaune de Réseda issu du Réseda des teinturiers ou Gaude (Reseda luteola)	Location on pigment checker board 4C3	"Very fine powder, somewhat clumpy. Soft, warm yellow."	15	0.7	"turns brown when adding oil, dark caramel colour. fudge"	1	2	2	turns more greenish/yellow during grinding	5	2	1	4	1	1	paint is very smooth 	2	4	1	1	texture became very thick. more buttery	little bit more resistant			Dry	Uneven gloss due to diffeing thickness			Y		
4C4	Avignon berries precipitated on chalk	Made during Mayerne course				[from logbook Marélise Pollard] • Add the dried Avignon (10g) berries to 200 ml demineralized water and let it soak for a night • Boil for 30 minutes  • Let the Champagne chalk (14.98g) dissolve in demineralized water • Sieve the Avig. Berr. into a clean beaker through a linen cloth. • Heat the solution up to 50°C and add the alum solution (4.990 g alum =alium-aluminiumsulfate) • Heat the solution up to 80°C. Then slowly add the champagne chalk and stir gently until the solution is neutral (measure with pH paper) • Convert the mixture to a cylinder glass and let settle • Decant the cylinder 3 times and let it dry on a petri dish • Scrape the pigment off and put it in a jar	"Mayerne recipe, Location on pigment checker board 4C4"	"Very pale pigment powder, quite fine"	19	0.7	"Greenish yellow, not very tanslucent"	3	3	3	Smoother than the weld	5	3	2	3	1	1	"Seems rather 'warm' on the glass plate, but not on the panel. texture is rather sticky."	1	4	1	3	the texture gets a lot thicker	lead white does not do much for the opacity			Dry				N		
4C5	Avignon berries precipitated on potassium carbonate	Made during Mayerne course		TAH		[made by Jenny Boulboullé] Rec. 2: Avignon berries + potassium carbonate + alum	"Mayerne recipe, location on pigment checker board 4C5"	"Golden yellow, rather fine, not many clumps"	20	0.7	"turns brown (milk chocolate) when adding oil, has the texture of molten chocolate that is cooling down"	2	1	2	"hard to apply pressure because of the smoothness, turns a little bit more yellow during grinding"	5	2	2	5	1	1	"paint is very smooth, little paint is needed to cover the square "	2	4	1	3	paint became very thick	"hard to paint a thin layer, paint is more resistant "			"Wet, can be scraped with nail"				Y		
4C6	Weld (alum/CaCO3)	Made in TAH course with Maarten van Bommel (2018)				"Weld lake recipe 2 (Code: WL-Al-Ch): Put 5 g weld broken into small pieces in a polyester netting bag large enough to allow the plant material to move freely. Put the bag in a 500 ml beaker and add 300 ml demineralized water, soak it overnight (for now 1 hour). Then bring the solution to the boil, with stirring, and boil for 30 minutes (fig. 6). Remove the bag and filter the solution hot using a glass funnel and folded filters. Add 5 g potash alum (KAl(SO4)2.12H2O) and heat to 80 °C. Weigh out about 15 g calcium carbonate (CaCO3).* Add this very gradually to the alum-dye solution with stirring; this will cause effervescence (foaming) at first, but observe what happens if you add chalk past this point. Leave to stand overnight for the precipitate to settle (fig. 7). Next the pigment is filtered and washed with demineralized water until the filtrate is clear and no further colour comes off. Allow the precipitate to dry in a desiccator. *The more chalk you add, the lighter the colour will be so you may not wish to add the full amount."	made by Marélise and Suzanne during Natural dyes and pigments class. 4C6	"very fine, bright powder"	20	0.6	"very translucent , brownish-yellow"	2	2	3	very brown colour but smeared out--> bright yellow	5	4	4	3	1	2		3	4	1	2	"paints get thicker, more easy to handle"	"more hiding power, less difference in thin and thick applicance"			"Wet, can be scraped with nail"				N		
5A1	Gold ochre	40220	https://www.kremer-pigmente.com/en/pigments/earth-pigments/1265/italian-gold-ochre-light?number=40220	TAH/UvA		"Sienna from Verona. Natural yellow ochre from Italy. Pigment Yellow 43, C.I. No. 77492"		Fine powder	14	0.4	"Brownish-yellow, ochre yellow"	4	3	2	Fairly gritty	4	4	5	1	1	4	Very difficult to make it thick and completely covering	2	3	2	3	"Better consistency, less gritty"	More opaque	 					HSI 40301 / C2RMF 11520 / 11540 / 11572 / 116421 / 11650	Y		
5A2	French ochre	40030	https://www.kremer-pigmente.com/en/pigments/earth-pigments/1252/french-ochre-joles?number=40030	UvA	"Yellow earth pigment, washed"	"Natural yellow earth from France. Pigment Yellow 43, C.I. 77492"		"Fine powder, sticks together, hard to make mountain"	18	0.6	caramel	4	4	4	Pigment sucks up the oil. It is hard to scrape the paint with the spatula. 2 ml seems not enough	3	4	3	2	3	2	"Feels like it dries quickly. Doesn't flow too well. Sticky, sticks to the brush"	3	2	3	4	"Smooth mixing, but it dries fast"	"streaky and sticky, and it sticks to the brush"	it seems to dry very fast			Imbibed some dust (the most out of row A). Particles visible on thick side			Y		
5A3	Dark ochre	40310	https://www.kremer-pigmente.com/en/pigments/earth-pigments/1279/dark-ochre-german?number=40310	UvA reconstructions cupboard	"Dark ochre, German"	PY 43.77492			20	0.8		4	3	3		4	3	2	2	2	2	"Sticky, difficult to remove brush strokes "	4	4	3		Mixes easily with consistent colour	"Spreads well, seems lees glossy, brush catches less, doesn't spread as well and seems to dry a bit faster, high tinting strength (colour doesn't change much when adding lead white) "				Imbibed some dust. Particles visible on thick side			Y		
5A4	English red light	40542	https://www.kremer-pigmente.com/en/pigments/earth-pigments/1311/english-red-light?number=40542	TAH	"mixed red earth, orange, burnt"	Natural inorganic pigment. Fe2O3 + CaCO3			13	0.5	Bright reddish	4	3	4	"dries quickly during grinding, you do not hear any particles, sticks to the muller "	2	2	2	2	2		"it is not spreading very well, it dries very very fast"	5	4	4	4	"easiy to mix, starts 'marbely' colour is not completely the same at all the parts- "	"really smooth, easily  applied, opac, less shiniy little difference between dark and light, side. dries during application brush marks are remaining no matter how much you brush it out"	"very opaque hides the underdrawing, more pinkish hue. shiny. "			Imbibed some dust. Particles visible on thick side		HSI	Y		
5A5	Ocre jaune JFLES	"Vaucluse n27, Okhra. T2700040A"	http://okhra.com/shop/ocre-pigment-jaune/57-ocre-jaune-jfles.html	TAH	"Natural mineral pigment, the most fine ochre from Vaucluse"	"L'ocre jaune JFLES est un pigment naturel d'origine minérale. La plus fine des ocres jaunes de Vaucluse, ce pigment jaune foncé est une ocre lumineuse et chaleureuse. L'ocre jaune JFLES est utilisable sans restriction dans toutes les techniques d'enduits et de peintures artistiques et décoratives."			8		warm light brown	3	2	1	"very smooth, didn't require much grinding"	4	4	4	3	2	2		4	3	2	3	beautiful smooth paint								Y		
5A6	Ocre Havane	"Vaucluse n28, Okhra. T2800040A"	http://okhra.com/shop/ocres-et-pigments-rouge-et-orange/59-ocre-havane.html	TAH	"Natural mineral pigment, the only orange ochre from Vaucluse"	"L'ocre havane est un pigment naturel d'origine minérale. Ce pigment ocre havane, référencé T28, est la seule teinte orange des ocres du Vaucluse. Couleur chaude et lumineuse, elle est utilisable sans restriction dans toutes les techniques d'enduits et de peintures décoratives et artistiques."			7		light reddish brown	2	2	1	very smootg. may have added too much oil	4	3	2	3	2	2		4	3	2	2	smooth paint	Brushstrokes visible during application but paint feels smooth							Y		
5B1	"Raw umber, dark"	40660	https://www.kremer-pigmente.com/en/pigments/earth-pigments/1326/raw-umber-dark?number=40660	UvA	"brown slightly greenish, from Cyprus"	Natural brown umber. Pigment Brown 8 (CAS-Nr. 1309-37-1)			19	1.5	Changed from grenish brown to very brown with a green tint	4	4	3	After quite some grinding there are still sounds from the grinding	2	5	5	1	5	4	Fairly think paint	2	3	4	3	Less gritty	"The lead white shows the colour of the original pigment more, going to a more greenish tint"				"Glossy where thickest, even when dry"			Y		
5B2	Raw umber (Cyprus)	40610	https://www.kremer-pigmente.com/en/pigments/earth-pigments/1314/raw-umber?number=40610	TAH	Natural brown umber from Cyprus	"Pigment Brown 8, C.I. 77727"		sandy - grainy korrelig (granular)	10	0.4	like chocolat dark 70 % 	2	2	3	"sticks no sound, don't hear particles similar to red ocher english dries very quickly "	2	5	5	3	4	1	"dries fast- to keep it the same consistency you could add oil, although we choose not to for the unmix, but we added 1,5 drops before mixing it with lead white. "	5	3	5	2	very easily consistant colour	"very easy very opaque, covers very well only little glos, the brush strokes are visible but not to much viscose, not a lot of differnce between dark and light side-  also fahed tried gradience, but mostly not different because of opaque ness. "				Some gritty particles visible 		CHS 40610	N		
5B3	Burnt umber (Cyprus)	40710	https://www.kremer-pigmente.com/en/pigments/earth-pigments/1332/burnt-umber-brownish?number=40710	TAH	Natural brown earth from Cyprus	"Natural brown earth, contains manganese oxides. Pigment Brown 8, C.I. 77727"			23	1	Very dark chocolate	4	2	4	Smooth. Very clear when it's done	4	4	5	2	4	1		4	4	5	4	"More supple, less sticky"	Becomes milk coloured chocolate				Very glossy and 'plastic'-looking with visible brushtrokes			Y		
5B4	Burnt umber light reddish-brown (Cyprus)	40730	http://www.kremer-pigmente.com/en/pigments/earth-pigments/1339/burnt-umber-light-reddish-brown	UvA reconstructions cupboard	"natural earth, contains manganese oxides "	see: http://www.kremer-pigmente.com/media/pdf/40730MSDS.pdf		"grainy pigment, clumps together in jar"	18	0.7	rather opaque	4	2	4	"colour changed significantly from the pigment, became much darker."	5	2	2	4	2	2	n/a	5	5	4	3	"somewhat difficult to mix, lead white seems to be prone to separating from the brown paint"	feels a bit more heavy when painting in comparison to the unmixed paint	the part that was applied more thinly seems to become more streaky (less uniform) than the unmixed thinly applied paint when drying 			Partiles polking through smooth layer 			Y		
5B5	Burnt umber reddish (Italian)	40700	https://www.kremer-pigmente.com/en/pigments/earth-pigments/1327/burnt-umber-reddish?number=40700	UvA	Italian burnt umber	PBr 8.77727			19	0.7	From rusty brown before adding oil to purple-ish-brown and later nutella 	4	2	1	"colour changed significantly from the pigment, became much darker. "	2	4	5	1	5	1	A lot of paint needed to get a covering paint because it feels pretty dry	4	3	3	4	Feels more supple	Much smoother	Hiding power increased 			Glossy with some brushtrokes			Y		
5C1	Raw sienna	40400	http://www.kremer-pigmente.com/de/terra-di-siena-natur-italienisch-40400.html	UvA	"terra di siena, italian, natural yellow earth."	"Purified natural yellow earth from Italy. Pigment Yellow 43, C.I. 77492. Lightfastness: 8, insoluble in water. http://www.kremer-pigmente.com/media/pdf/40400_MSDS.pdf"		sandy	17	0.5	babypoo	3	5	4	"The paint is much darker than the pigment. Resistance of muller, but easy to grind"	5	5	3	2	2	1	it is fairly easy to apply it thicker and thinner	4	3	4	1	"Changes colour significantly (lighter), felt gritty"	"A lot easier to apply the paint, flows better but the brush strokes are still visible "				Smooth with a few particles poking through		HSI	Y		
5C2	Burnt sienna	40430	http://www.kremer-pigmente.com/en/pigments/earth-pigments/1291/dark-burnt-sienna	UvA		Italian burnt Sienna is prepared by calcining raw sienna. C.I.: Pigment Brown 7			17	0.4	"Pretty intense colour. Pretty red before adding oil, after maroon-brown. Very dark"	4	4	3	Started very gritty	3	5	5	2	4	4	Very difficult to apply thinly	3	3	5	4	Paint felt like it got more body	Still difficult to make a light and dark distinction				Glossy with visible brushtrokes		CHS	Y		
5C3	Venetian red	40510	http://www.kremer-pigmente.com/de/venetianischrot-40510.html	UvA	"Natural red earth from Italy. Pigment Red 102, C.I. 77491"	" Venetian Red from this particular region can be used for the production of Cinabrese, a term for fresh tone color in early Renaissance painting in Florence."		"reddish brown, clumps together slightly"	10	0.5	opaque reddish-brown	5	2	1	"Really smooth right away, particles look dispersed immediately"	4	2	2	2	1	1	Easy to apply thickly or thinly 	4	5	5	2	smooth like butter	"super smooth, has body, easy to paint with. still good hiding power even applied thinly"				Smooth with a few particles poking through		HSI	Y		
5C4	Ocre rouge RFL	"Vaucluse n30, Okhra.  T3000040A"	http://okhra.com/shop/ocres-et-pigments-rouge-et-orange/61-ocre-rouge-rfl.html	TAH	Natural mineral pigment from Apt	"L'ocre rouge RFL est un pigment naturel d'origine minérale. Cette ocre, de couleur rouge foncé, est celle qui virera le moins vers le rose en badigeon de chaux parce qu'elle est la plus orangée des ocres rouges produites à Apt. Elle est utilisable dans toutes les peintures artistiques et décoratives."		intemse red brown	7		opaque reddish-brown	4	3	1	"Gritty, even after grinding, but made a well disperse paint"	3	3	1	2	2	3	paint was gritty. it seeed sticky; when applying small dots they joined together. Scratch disappered immediately	4	3	4	4	smooth like butter	good hiding power when applied thickly							Y		
5C5	Ocre marron	"Vaucluse n29, Okhra. T2900040A"	http://okhra.com/shop/ocres-et-pigments-brun/60-ocre-marron.html	TAH	Natural mineral pigment	L'ocre marron est un pigment naturel d'origine minérale. Ce pigment marron clair est d'une teinte chaleureuse et lumineuse. L'ocre marron référencée T29 est comme toutes les ocres utilisables sans restriction dans toutes les techniques d'enduits et de peintures décoratives et artistiques.			10	0.4	dark brown	4	3	1	Started a little gritty but became smooth	3	3	2	3	3	2		4	3	4	4	smooth								Y		
5C6	Van Dyck Brown / Kasslerbraun	41000	http://www.kremer-pigmente.com/de/kasslerbraun-41000.html	UvA	organic pigment made from brown coal	"Cassel earth, dark Consists mainly of humic acids and iron oxide. Degradation processes: it fades on exposure to strong light and develops a cold, grey tone. "	n/a	very fine pigment	25	1.1	very dark and opaque	5	5	1	n/a	1	5		1	3	5		5	4	5	1	still gritty but paint becomes more supple during mixing with lead white	"feels more supple than without lead white, consistency more homogenous but pigment particles still visible, less gritty"	the part that was applied more thinly seems to become more streaky (less uniform) than the unmixed thinly applied paint when drying 			"Glossy and smooth. Some deformation in the layer. Feels a bit ""rubbery"" to the touch even though it has been drying for 1+ month."			Y		
6A1	"Raw Umber, greenish dark"	40630	https://www.kremer-pigmente.com/en/pigments/earth-pigments/1322/raw-umber-greenish-dark?number=40630	TAH	German	"Pigment Yellow 42, Pigment Black 11, Calcium carbonate, substances containing iron oxide"		"smooth, like clay, but also crumby"	15	0.5	"quite opaque, dark green colour"	4	3	4	"grinds easily, good consistency, very fine"	5	4	2	3	1	1		4	3	5	3	"easy to mix, consistency even smoother than before"				Dry	A lot of wrinkling in the upper right		HSI 40800 / C2RMF / CHS	Y		
6A2	Green earth (Verona)	11000	https://www.kremer-pigmente.com/en/pigments/kremer-made-and-historic-pigments/92/verona-green-earth?number=11000	UvA	"0 - 120 µ, genuine earth pigment"	PG 23.77009		"clay like, darkens significantly when oil added, gums up whith the addition of oil but less so than Bohemian earth"	28	0.7	"somwhat opaque, and darkening but less than bohemian earth"	3	4	3	"became harder to grind as you ground it  still made sound of sand, more than Bohemian earth"	2	2	4	4	2	3	a bit stiff and sticks to the brush seems to suck up oil/dry quickly	2	3	2	1	became more smooth and maleabe improves paint qualities 	sandy structute like thin cement less opaque and easy to make a thin layer a little glossier than the pure paint		painted May 22	Dry	Uneven gloss due to different thicknesses		C2RMF 11000 / 11100 Bavarian / 11111 /  40810 / 40821 / 40830 / 41700 / 41750	Y		
6A3	Bohemian green earth	40810	https://www.kremer-pigmente.com/en/pigments/earth-pigments/1341/bohemian-green-earth?number=40810	UvA	"Natural green earth. The contents vary according to the place of findings: Fe, Al, Si, K, Mg und Ca.Pigment Green 23. "	"genuine, brilliant hue, extra fine grinding"		clayish powder pigment	27	0.5	"turned from very light green to quite dark when adding oil, the oil seems to be sucked into the pigment and dissapears"	2	4	5	"can only mull in slowmotion, it obstructs speeding"	5	3	4	4	2	2	"easy to paint out, nice and smooth"	3	4	3	1	"mixed very well, became somewhat thicker and very opaque"	"high opacity and less smooth, brushstrokes are holding their place more"		painted May 22	Rubbery	Smooth glossy translucent film			Y		
6A4	Terre verte Nicosie (Chypre)	Okhra Chypre no.05C	http://okhra.com/shop/terres-et-pigments-vert/33-terre-verte-nicosie.html	TAH		"La terre verte Nicosie est un pigment naturel d'origine minérale provenant de Chypre. Composée de céladonite et de glauconie, la terre verte de Nicosie offre une jolie couleur vert bleutée et un pouvoir colorant supérieur à la terre verte Brentonico. La fabrication de la terre verte de Nicosie (Chypre) comprend une dépuration, un séchage puis un broyage.  Comme les autres, elle se marie parfaitement aux ocres et terres colorantes du monde. Pigment transparent compatible dans toutes les techniques artistiques et décoratives, elle est particulièrement appréciée en glacis à l'eau ou à l'huile."		clayish powder pigment	27		"colour darkened when adding oil, nice dark forest green with a blueish hint"	3	4	4	"can only mull in slowmotion, it obstructs speeding. a bit gritty sound when grinding which does not completely dissapear"	3	3	2	3	3	3	"sticky, holds to the brush. Features quite similar to the bohemian, makes a nice thick layer, but less easy to paint a thin layer"	4	3	4	2	"mixed very well, became somewhat thicker and very opaque (like bohemian green)"	"high opacity and less smooth, brushstrokes are holding their place more (behaviour similar to bohemian green)"		painted May 22	Dry	Smooth glossy opaque film			Y		
6A5	Terre verte prun 	Okhra Italie 05B	http://okhra.com/shop/terres-et-pigments-vert/32-terre-verte-prun.html	TAH		"La terre vert Prun est un pigment minéral naturel extrait en Italie. Comme les autres terres vertes, c'est une terre argileuse, à la fois épaisse transparente. D'une couleur vert clair tirant vers le ""vert olive"", elle est utilisable dans toutes les techniques de peintures artistiques et décoratives. Elle est particulièrement appréciée dans les glacis à l'eau ou à l'huile pour sa transparence.  La terre verte de Prun se trouve à S.Cristina (Vérone), dans des tufs basaltiques. Les variétés minéralogiques qui donnent la coloration de la terre verte sont constituées principalement de silicate hydraté de fer, magnésium…"		clayish powder pigment	44	1.1	colour darkened when adding oil	4	3	1	slight gritty sound in grinding	3	5	4	2	5	2	"quite thick could even had added more oil, can hold quite an impasto"	3	2	3	3	mixed very well became soft and smooth	not very opaque  comparted to others and nice to paint with			Dry				Y		
6A6	Green earth / terra verde	Verfmolen de Kat	https://www.verfmolendekat.com/en/bohemian-green-earth.html	UvA  		Ancient. A weathering product of a variety of minerals. Quarried in Bohemia. Can be mixed with all binders. Moderate colouring and coverage. Fairly resistant to fading. Does not withstand heat.		clayish powder pigment	48		darkened quite a lot when adding oil	4	3	1	"slight gritty sound in grinding, similar feel like the Terre verte prun"	2	5	4	2	4	2	"quite thick, may have needed more oil (like 6A5), not stringy, can hold quite an impasto"	3	1	3	3	mixed very well became soft and smooth	"nice and smooth to paint, very opaque"			Dry				Y 		
6B1	Malachite natural	10300		TAH		kremer malachite natural standard		very fine powder pigment	25	0.7	"opaque, shiny, saturated green"	4	4	1	fine powder but stays really coarse when grinding	2	4	2	1	1	1	"heavy, grains visible in the paint, need a lot of paint to cover the surface, move paint around while applying brushstrokes."	4	4	2	2	"structure improves, easy to mix"	"covers more easy, application much easier, still quite thick"			Dry				Y		
6B2	malachite natural (fine)	10310 (fine) 		UvA reconstructions cupboard		kremer malachite natural standard		quite fine and soft powder	15	0.4	"runny, very easy grinding, no sound slippery"	4	1	3	"easyiest to grind, move the muller with one finger!"	3	1	1	4	1	4	smooth but grains still visible	4	2	3	2	"easy to mix, and makes paint a little thicker"	coverage is good easy to apply still has some transparency over underdrawing			Dry			C2RMF			
6B3	malachite synthetic (green verditer?)	44400	https://www.kremer-pigmente.com/en/pigments/kremer-made-and-historic-pigments/1453/malachite-synthetic?number=44400			CuCO3*Cu(OH)2 (basic copper carbonate with approx. 55 % Cu)		light in colour	22	0.8	"adding oil, makes colour change to light blueish green"	4	1	5	"easy to grind, do not see/hear pigment particles"	4	4	2	5	2	2	"very smooth paint, better than natural malachite"	5	5	4	4	"slightly difficult to mix, but good blend in the end. "	"Leaves more of a brushstroke then before mixing, similar covering strength as before mixing"			Rubbery	"small dots that appear like ""orange peeling"". Has imbibed dust"		C2RMF 10345	Y		
6B4	Malachite: Mayerne recipe Mountain Green	Tim & Fahed		TAH	Malachite	"Made during Mayerne course, april 2018"		"bright light green pigment, quite coarse"	28	0.5	"darkening not too much, turned into a beautiful green, a bit like the synthetic malachite (6B3)"	3	4	4	"needs a lot of oil & grinding, high resistance and remains very sticky when grinding"	2	3	2	1	2	5	"it was har to paint out and remained very gritty, so we added some more oil. It was more intense in colour than the synthetic malachite"	4	3	4	2	"mixing was easy, became more smooth and very light in colour"	"paint is now nice and smooth, not too hard to make a thin layer, but this layer remains very opaque as well"		painted May 22	Dry	"small dots that appear like ""orange peeling"" but not as much as 6B3. Some particles poking through smooth layer"			Y		
6B5	Azurite green (Mayerne recipe)	Tim & Fahed		TAH	Malachite	"Made during Mayerne course, april 2018"		"not green but light grey, quite coarse"	31		"stone grey, darkening when adding oil"	5	5	2	very coarse	2	3	2	2	2	4	"in spite of the grittiness not too hard to paint out, turned more greyish green when adding more oil"	2	2	4	1	went quickly and easy	"very smooth, easy to apply, hardly feel the grittiness anymore"		painted May 22	Dry	"Uneven gloss, looks patchy"			N		
6C1	copper resinate	12200	https://www.kremer-pigmente.com/en/pigments/kremer-made-and-historic-pigments/207/copper-resinate?number=12200	TAH (liquid)	Copper(II)-acetate-1-hydrate (C4H6CuO4 · H2O) is cooked with colophony in white spirit.	transparent copper green		"very viscous liquid  glue like substance, very sticky"	40	1.7	adding oil gives no change in colour and translucency. substance was already a liquid	1	4	5	"no muller needed for grinding, is already a solution, very sticky, needs a lot of oil, extremely stringy"	4	4	3	4	2	1	"supertranslucent, not gritty at all, brushstrokes well visible at application, dissapear within a minute. paint sticks to the brush, but still able to paint details"	5	5	1	2	mixing was very easy	"still feeling stiff/sticky, formation of tiny bubbles in the paint layer"			Dry	Very glossy smooth film		HSI	Y		
6C2	verdigris	Tim / Fahed / Karina		TAH	homemade april 2018	"Made by suspending copper strips over brown vinegar from the Albert Heijn, inside a glass jar"		very bright pigment	15	0.3	"compared to the pigment without oil, it changed rather rapidly to dark blueish green, while adding the oil, the colour changes from bright to dark, to bright turquoise."	2	3	5	"no grinding noise, normally you hear the pressure from the muller, but it does not make a sound."	5	4	5	2	2	4	pigment particles visible	5	5	1	2	"Looks like smurfs ice cream, slowly becoming less translucent and more green rather than turquois green, as well as a little less stringy"	higher covering power. more easy to apply than without the lead-white. Less brushstrokes visible and easier to paint out. So much more opaque.			Dry	Diffrences in gloss due do differencces in thickness			N		
6C3	verdigris	Abbie		TAH	homemade 2015	Made by suspending copper strips over vinegar inside a glass jar		very fine needles	14	0.3	very translucent colour very intense turquoise green 	1	2	3	not much oil was needed.no grinding noise during grinding	5	3	3	5	1	2	"extremely transparent and smooth, but a few particles are visible"	5	2	1	1	smurf ice cream look easy to mix but colour changed alot 	higher covering power a little more difficult to apply than without lead 			Dry	Smooth transluce glaze witha  few particles in it			Y		
6C4	verdigris [applied 11-12-20]	Indra Kneepkens		TAH	homemade by Indra Kneepkens		applied 11-12-20				turquoise colour																	higher covering power a little more difficult to apply than without lead becasue it wasnt as smooth							N		
7A1	1st layer: azurite 10200 (UvA) [applied 10-12-20] / azurite 102006 (Mh) 2nd layer: Lapis lazuli 10510 [applied 11-12-20 to UvA version]	"10510 / 10200, 10206"	https://www.kremer-pigmente.com/en/pigments/kremer-made-and-historic-pigments/61/lapis-lazuli-medium-quality?number=10510  https://www.kremer-pigmente.com/en/pigments/kremer-made-and-historic-pigments/21/azurite-natural-standard?number=10200  https://www.kremer-pigmente.com/en/shop/pigments/10206-azurite-mp-light.html	"Test squares - Azurite - Kremer 10206 from Mh, Ultramarine - Kremer 45010 from Mh"	"natural ultramarine  Copper hydroxide carbonate, 2CuCO3 Cu(OH)2"	"lapis lazuli, medium quality, from Afghanistan azurite natural standard, 0 - 120 µ (UvA) azurite MP light (Mh)"	"Volume of azurite taken : 1mL, 10 drops of oil. Volume of ultramarine taken : 1mL = 0,5g, 15 drops of oil. Different types of azurite were used on the two different pigment checkers.  10200 (UvA) / 10206 (Mh).  The observations here are from the application to the Mh version: 10206."	Azurite is greenest/palest grade at Mh. Ultramarine is the standard one.			Azurite :Gritty texture. Color becomes much darker. Ultramarine : Color becomes much deep and very transparent.	Azurite: 3 ; Ultramarine: 5	Azurite: 2 ; Ultramarine: 4	Azurite: 1 ; Ultramarine: 2		Azurite: 5 ; Ultramarine: 3	Azurite: 4 ; Ultramarine: 4	Azurite: 2 - depends on thickness - doesnt stay where paint is thicker. Ultramarine: 2	Azurite: 3 ; Ultramarine: 1	Azurite: 2 ; Ultramarine: 1	Azurite: 5 ; Ultramarine: ?		Azurite: 5 ; Ultramarine: 5	Azurite: 5 ; Ultramarine: 5	4 - more visible in thinner area (after first layer). 		Extra oil added from Pb white tube. Paint became much thinner. Color became much more gray.	More opaque. Easier to apply. Doesnt spread out as much.		1	"First layer (azurite): After 6 days, it is completely dry in thinner areas and dry to the touch in thicker area but still soft and not dry on the inside. On 14/06/08: dry, but has imbibed dust"	"First layer: The mixture with lead white became less bright after drying. Azurite alone is glossier than azurite mix with lead white. In the thinner areas, we can clearly see underdrawing lines under azurite layer whereas it is more difficult to see them under the lead white mixture. Some big particles of azurite are visible with raking light. "		HSI 10562 / 10207	? / Y		
7A2	1st layer: vermillion 42000 2nd layer: madder lake 37202 [applied 10-12-20]	37202 / 37202	https://www.kremer-pigmente.com/en/pigments/kremer-made-and-historic-pigments/582/madder-lake-genuine?number=37202  https://www.kremer-pigmente.com/en/pigments/kremer-made-and-historic-pigments/1372/vermilion?number=42000			"madder lake genuine, made from natural roots  vermilion, from China"																									Dry			HSI 37202 / 42000			
7A3	Girl with a Pearl Earring background (glaze only): Mix of indigo & weld (with chalk)				"top half 1:1, bottom half 1:4 (more chalk weld)"		"indigo from 3-C-1, Weld from 4-C-2"										4		1		1	top half ratio 1:1; bottom half ration 1:4 (more weld with chalk)									Dry but can be scratched						
7A4	Girl with a Pearl Earring background (glaze only): Mix of indigo & weld (with pot carb & alum)				"top half 1:1, bottom half 1:4 (more alum weld)"		"indigo from 3-C-1, Weld from 4-C-1?"										4		1		1	top half ratio 1:1; bottom half ration 1:4 (more weld with pot carb and alum) easy to apply									Dry but can be scratched						
7B1	Girl with a Pearl Earring background: Charcoal 47800; later mix of indigo 36002 & weld home-made with chalk	charcoal 47800 / (later: mixture of indigo and weld)		charcoal Kremer	"top half 1:1, bottom half 1:4 (more chalk weld) on top of black"	indigo: kremer 36002: weld home made chalk	7-A-3 green		for added amout of oils: similar to the previous use of the pigments in the pigment checker. 						colour is a nice emerald green 							top half ratio 1:1; bottom half ration 1:4 (more weld with chalk)									Rubbery	Glossy but somewhat patchy					
7B2	Girl with a Pearl Earring background: Charcoal 47800; later mix of indigo 36002 & weld home-made w/pot carb	charcoal 47800 / (later: mixture of indigo and weld)		charcoal Kremer	"top half 1:1, bottom half 1:4 (more alum weld) on top of black"	indigo: kremer 36002: weld home made potassium carbonate potash 	7-A-4 green		for added amout of oils: similar to the previous use of the pigments in the pigment checker. 													top half ratio 1:1; bottom half ratio 1:4 (more weld with pot carb and alum). difficult to apply a layer on top of the charcoal									Rubbery	Glossy but somewhat patchy					
7B3	1st layer: Lead white 1 from tube 2nd layer: madder lake 37202	Rublev lead white 1 from tube / 37202																																			
7B4	1st layer: Lead white 1 from tube	Rublev lead white 1 from tube																																			
7B6	1st layer: Mix of azurite 10200 and lead-tin yellow 2nd layer: verdigris homemade by Indra Kneepkens [applied 11-12-20]	10200 + LTY									"green, not very bright 'oasis' bloemschikken"	3			"latin yellow very easy to grind, azurite harder "	2	5	3	5	1	1	"easy to handle, nice colour "	1	1	4						Dry			HSI 10207 / 10100	Y / ?		
8A1	Avignon berries percipitated on chalk	Made during Mayerne course					"Mayerne recipe, Location on pigment checker board 4C4"	"Very pale pigment powder, quite fine"	19	0.7	"Greenish yellow, not very tanslucent"	3	3	3	Smoother than the weld	5	3	2	3	1	1	"Seems rather 'warm' on the glass plate, but not on the panel. texture is rather sticky."	1	4	1												
8B1	Avignon berries precipitated on potassium carbonate	Made during Mayerne course		TAH			"Mayerne recipe, location on pigment checker board 4C5"	"Golden yellow, rather fine, not many clumps"	20	0.7	"turns brown (milk chocolate) when adding oil, has the texture of molten chocolate that is cooling down"	2	1	2	"hard to apply pressure because of the smoothness, turns a little bit more yellow during grinding"	5	2	2	5	1	1	"paint is very smooth, little paint is needed to cover the square "	2	4	1										Y		
8C1	Weld (Pot. Carb + Kalium and Alum sulfate) 	Made during TAH Mayerne course		TAH			"Mayerne recipe, Location on pigment checker board: 4C1"	Very flaky	31	1.3	"Pigment rather brownish, but smudges are yellow"	1	3	1	"Very clumpy, takes a long time before it is mixed with the oil"	5	1	4	5	1	1		3	3	1												
8D1	Weld + chalk	Made during Mayerne course		TAH			"Mayerne recipe, Location on pigment checker board 4C2"	"Lots of chalk scales/flakes, coarse"	30	0.9	turns brown when adding oil	1	3	2	"was very brown, but turns more yellow during grinding. A very brownish/orange yellow (somewhat like apple syrup) "	5	3	2	4	1	2	"paint tends to flow to the sides, easy to paint with, little paint needed to colour the square in"															
8A2	lacca (from stick lac) fol. 							"flaky, looks similar to home made cohinil c3"	14	1.2	"translucent, obergine "	1	4	1	"takes a long time to grind, slow improvements "	4		4	4	1	1	"very easy to apply, no gritty ness very smooth surface"	4	2	1												
8A3	malachite Mayerne recipe Mountain Green (made by Tim & Fahed)	Tim & Fahed		TAH	Malachite	homemade april 2018		"bright light green pigment, quite coarse"	28	0.5	"darkening not too much, turned into a beautiful green, a bit like the synthetic malachite (6B3)"	3	4	4	"needs a lot of oil & grinding, high resistance and remains very sticky when grinding"	2	3	2	1	2	5	"it was har to paint out and remained very gritty, so we added some more oil. It was more intense in colour than the synthetic malachite"	4	3	4												
8A3	Azurite green (Mayerne recipe)	Tim & Fahed		TAH	Malachite	homemade april 2018		"not green but light grey, quite coarse"	31		"stone grey, darkening when adding oil"	5	5	2	very coarse	2	3	2	2	2	4	in spite of the grittiness not too hard to paint out	2	2	4										Y (1st grinding)		
8A4	Azurite ground with honey (Mayerne group4 Ellen &Laetitia)			TAH			"Homemade pigment from the Mayerne manuscript. There was not much pigment, so we used half the usual volume"	pastel blue colour. Fine powder	12	0.5	colour became much darker	3	2	2	"after 5 sec of grinding, you couldn't feel the particles anymore"	3	5	3	4	1	1	"when you make a brushstroke, ost of the paint remains at the beginning of the brushstroke"	4	4	3												
8A4	Azurite washed with lye 6th decantation (Mayerne group3 Laurens&Karina) 			TAH			Homemade pigment from the mayerne manuscript. 	"Dried into a hard clump. Colour more pale, and lighter than the other homemade azurite from the Mayerne manuscript (A4)"	20	0.8	colour is a lot more grey than the other homemade azurite from Mayerne manuscript (A4)	5	3	3	Compared to the other mayerne azurite (A4) very different in terms of colour and consistency	3	2	3	3	3	2	"very opaque, "	1	2	5												
8A6	Burnt sticklac 'as beautiful as Ivory black'	Made by TAH students		TAH		Burnt sticklac 		Extremely fine powder. Some lustre	15	0.4	"Brownish tint, fairly dull"	4	2	1	Doesn't need much oil. Makes a gritty sound like grinding glass/smalt	5	5	5	3	5	3	Agglomerations	3	1	4										Y
